Repository: Steel-predictor-project/Steel-predictor

# Steel Property Predictor — Composition-Based Modeling of Martensitic Alloy Steels
**Predicts the mechanical and wear properties of high-carbon martensitic tool and cutlery steels directly from chemical composition, combining machine learning with physics-based metallurgical models trained on standardized laboratory test data.**

134 alloys characterized across four property axes — wear resistance, impact toughness, corrosion resistance, and machinability — powered by CATRA wear measurements, Charpy impact data, and carbide-partition chemistry.

**Interactive web tool — coming soon.** This repository is the open-source model, data, and methodology.

---

## How It Works

Most steel comparisons rely on one person's subjective opinions. This project is different — every property is derived from **objective laboratory measurements** and first-principles metallurgy:

| Property | Method | Data Source |
|----------|--------|-------------|
| Edge Retention | XGBoost + RF + Ridge ensemble | 48 CATRA TCC machine tests |
| Toughness | Physics model + Ridge regression | 12 Charpy impact measurements |
| Corrosion | Matrix Cr + PREN calculation | First-principles metallurgy |
| Ease of Sharpening | CVF + carbide hardness model | Materials science (abrasion theory) |

The models predict base material properties on a 1–10 scale, then combine them with weighting profiles that reflect how different applications trade off those properties:

```
EDC:       40% edge retention + 30% corrosion + 25% toughness +  5% sharpening
Hard Use:  60% toughness + 25% edge retention + 10% corrosion +  5% sharpening
Kitchen:   45% edge retention + 35% corrosion + 10% sharpening + 10% toughness
Bushcraft: 55% toughness + 30% edge retention + 15% sharpening
```

Corrosion resistance is deliberately absent from Bushcraft: because the geometric
mean floors each property at 0.5, even a 10% corrosion weight made a predicted
0.0 behave like a near-fatal flaw, which buried the carbon steels bushcraft
knives are routinely made from. A bushcraft knife that needs oiling is normal.

The combination is a weighted **geometric** mean, so a steel that is unusable in
one dimension cannot average its way to a good score. The result is rescaled onto
1–10 against the 111 knife steels in the dataset, where 10 is the best knife
steel here for that use. The remaining 23 grades are hot-work, plastic-mould,
holder and machinery steels that nobody builds knives from; they still get
property predictions but are excluded from the use-case scale. See
[`data/steel_applications.csv`](data/steel_applications.csv) and
[`docs/methodology.md`](docs/methodology.md#5-use-case-scoring).

## Architecture

```
┌─────────────────────────────────────────────────────────────┐
│   RAW DATA                                                  │
│   Manufacturer PDFs (Crucible, Bohler, Carpenter, Hitachi)  │
│   Academic papers (CATRA tests, Charpy measurements)        │
│   → Compiled & normalized; every source cited in            │
│     DATA_SOURCES.md (raw extractions kept private)          │
└───────────────────────────┬─────────────────────────────────┘
                            │
                            ▼
┌─────────────────────────────────────────────────────────────┐
│   FEATURE ENGINEERING                                       │
│   11 composition elements + 1 PM flag + 12 derived features │
│                                                             │
│   Derived: CVF, matrix Cr, PREN, Ms temp, VC fraction,     │

## Sample Output

**Top steels by use case:**

| Steel | Tough | Edge | Corr | Sharp | EDC | Hard Use | Kitchen | Bushcraft |
|-------|-------|------|------|-------|-----|----------|---------|-----------|
| CPM MagnaCut | 6.6 | 4.2 | 6.3 | 1.9 | 8.4 | 9.6 | 7.3 | 7.4 |
| Vanax | 5.1 | 4.1 | 10.0 | 8.0 | 10.0 | 9.1 | 10.0 | 8.0 |
| CPM 3V | 8.0 | 3.4 | 2.9 | 5.5 | 6.4 | 10.0 | 5.4 | 9.4 |
| CPM S35VN | 4.5 | 4.1 | 6.9 | 2.9 | 7.8 | 7.5 | 7.5 | 6.1 |
| M390 | 3.1 | 5.3 | 8.9 | 1.8 | 8.5 | 6.2 | 8.7 | 4.8 |

*Full results for all 134 steels in [`data/processed/all_predictions.csv`](data/processed/all_predictions.csv)*

## Data Sources

### Primary Measurement Data

| Source | What | Steels |
|--------|------|--------|
| [Larrin Thomas, CATRA TCC Testing (2020)](https://knifesteelnerds.com/2020/05/01/testing-the-edge-retention-of-48-knife-steels/) | Edge retention machine measurements (mm of cardstock cut) | 48 |
| Charpy impact testing (various) | Toughness in ft-lbs at room temperature | 12 |

### Composition Data

| Manufacturer | Steels | Format |
|--------------|--------|--------|
| Crucible Industries (CPM) | 18 | Technical data sheets |
| Bohler-Uddeholm | 16 | Product brochures + pocket book |
| Carpenter Technology | 6 | Technical data sheets |
| Hitachi Metals / Proterial | 15 | Product specifications |
| Alleima (Sandvik) | 5 | Technical data sheets |
| Other / compiled | 14 | Academic papers, manufacturer sites |

File: docs/how-carbon-content-affects-performance.html
How Carbon Content Actually Affects Knife Performance (It's Not What You Think)

← Steel Property Predictor

How Carbon Content Actually Affects Knife Performance

  "High carbon steel" is marketing shorthand for "good knife." The data tells a more specific — and more useful — story: carbon only helps if the right elements are there to turn it into hard carbides. Otherwise it is nearly wasted.

  Metallurgy explainer · Feature-importance analysis

Ask which single element makes a knife steel good and most people say carbon. It is not wrong, exactly — you cannot harden steel without it — but it badly overstates the case. When we look at what actually drives the model's edge-retention predictions, raw carbon is a minor player. What matters is what the carbon becomes.

The feature importances tell on carbon

  Here is how much each feature drives the edge-retention model:

Feature	Importance	

vc_fraction (vanadium carbide volume)	0.406	

  cvf (total carbide volume)	0.265	

  V (vanadium %)	0.112	

  C (carbon %)	0.097	

  total_carbide_formers	0.028	

  total_alloy_content	0.023	

Raw carbon is fourth, below two carbide features and vanadium. The top two features are about how much hard carbide the carbon has formed — not the carbon itself. That ordering is the whole point of this article.

Carbon has two very different jobs

  When you add carbon to steel, it splits between two roles:

Dissolved in the matrix — this is what lets the steel harden (higher achievable HRC) and gives a fine, keen edge. But past a point, extra dissolved carbon does little for wear resistance.

  Bound into carbides — carbon that combines with carbide-forming elements (V, Cr, W, Mo, Nb) into hard particles. This is what resists abrasion and holds an edge over hundreds of cuts.

The performance difference between two steels with identical carbon often comes down entirely to which job that carbon did — and that is decided by what else is in the alloy.

The proof: high carbon, low edge retention

  Simple carbon steels have plenty of carbon but almost no carbide formers, so the carbon mostly ends up as iron carbide (cementite) — which is comparatively soft and does little for wear. The model scores them near the bottom for edge retention despite ~1% carbon:

Steel	Carbon	Edge retention	

1095	~0.95%	1.6	

  52100	~1.0%	1.8	

  White #1	~1.3%	2.0	

  O1	~0.95%	1.6	

Now compare a steel that pairs carbon with a lot of vanadium, so the carbon becomes hard vanadium carbide:

Steel	Carbon	Edge retention	

CPM S90V	~2.3%	6.6	

  CPM 15V	~3.4%	7.9	

  Maxamet	~2.15%	8.7	

  CPM Rex 121	~3.4%	8.9	

Roughly double the carbon, but a 3–5× jump in edge retention — because in these steels the carbon has vanadium and tungsten to bond with, forming carbides that are harder than the abrasive doing the wearing.

Carbon is a resource that gets spent — in a fixed order

  The reason carbon behaves so differently across alloys is that the carbide-forming elements claim it in a strict priority order before chromium ever gets a turn:

  1. Vanadium binds C first  (1% V  -> 0.236% C, forms VC)
2. Niobium next  (1% Nb -> 0.129% C, forms NbC)
3. Tungsten next  (1% W  -> 0.065% C, forms M6C)
4. Molybdenum next  (1% Mo -> 0.063% C, forms Mo2C)
5. Whatever C is left binds chromium (forms Cr7C3)

  This single mechanism explains two things at once:

Edge retention: carbon paired with vanadium becomes ultra-hard VC (the model's #1 feature). Carbon with nothing better to bond to becomes soft cementite.

  Corrosion: a steel can carry very high carbon and still be stainless, as long as vanadium scavenges the carbon before it can pull chromium out of the matrix. CPM S90V has 2.3% carbon and 14% chromium, yet stays stainless because vanadium eats almost all the carbon first — leaving ~13.3% chromium dissolved in the matrix to passivate.

What this means when you read a spec sheet

Do not judge a steel by its carbon number. 1.3% carbon in a simple steel and 1.3% carbon in a high-vanadium steel are barely the same material.

  Look at the carbide formers. Vanadium especially — it is the difference between carbon that resists wear and carbon that does not.

  High carbon is not automatically "less stainless." Check whether vanadium/niobium are present to protect the chromium.

  Simple carbon steels earn their place a different way — ease of sharpening and toughness, not wear resistance. 1095 and White #2 sharpen to a screaming edge on a basic stone precisely because they lack hard carbides.

Want to see how carbon and vanadium trade off for a specific composition?

  Try the interactive predictor →

Feature importances and predictions are from an open-source model trained on CATRA cutting-test data. Full method: methodology docs · source on GitHub.

Related write-ups
  
  What Makes a Steel "Tough"? A Data-Driven Answer

  Powder Metallurgy vs Conventional Steel: What the Numbers Say

  How We Built the Steel Property Predictor

File: docs/index.html
Steel Property Predictor — Composition-Based Modeling of Martensitic Alloy Steels

Steel Property Predictor

  Predicting the mechanical and wear properties of martensitic alloy steels from chemical composition

134 alloys
  4 property models
  CATRA-trained ML
  Apache-2.0 + CC BY 4.0

View Source on GitHub
  Interactive tool — coming soon

What Makes This Different

  Most steel comparisons come down to one person's subjective opinions. This project is built on objective laboratory measurements — CATRA standardized wear tests, Charpy impact data, and first-principles carbide chemistry.

48

  CATRA Tests

0.39

  MAE (1-10 scale)

0.96

  Toughness Correlation

134

  Steels Ranked

How It Works

Composition Data (C, Cr, V, Mo, W + 6 more elements + PM flag)

  ↓

  Feature Engineering (24 features: CVF, matrix Cr, PREN, VC fraction, interactions)

  ↓

  ML Models

  Edge Retention → XGBoost + RF + Ridge ensemble (trained on CATRA TCC mm)

  Toughness → Physics-informed Ridge (calibrated on Charpy ft-lbs)

  Corrosion → Matrix Cr + PREN calculation (carbide partition chemistry)

  Sharpening → CVF + carbide hardness model

  ↓

  Application Profiles (property weightings for EDC / Hard Use / Kitchen / Bushcraft)

Models

Edge Retention

  XGBoost + RandomForest + Ridge ensemble trained on 48 CATRA TCC machine measurements. LOOCV MAE: 34.8mm (0.39 on 1-10 scale).

Toughness

  Physics-informed Ridge regression calibrated against 12 Charpy impact tests. Captures carbide type effects (VC vs Cr7C3) and PM processing.

Corrosion Resistance

  First-principles calculation of effective matrix chromium after carbide partition. Accounts for V/Nb scavenging carbon before Cr.

Ease of Sharpening

  Carbide hardness model based on CVF and VC/WC content relative to sharpening stone hardness (alumina 2100 HV).

Sample Rankings

Steel	Tough	Edge	Corr	Sharp	Best For	

CPM MagnaCut	6.6	4.2	6.3	1.9	All-rounder	

CPM 3V	8.0	3.4	2.9	5.5	Hard Use	

Vanax	5.1	4.1	10.0	8.0	Kitchen	

CPM S35VN	4.5	4.1	6.9	2.9	EDC	

M390	3.1	5.3	8.9	1.8	Slicing EDC	

Full results for 134 steels available in the predictions CSV.

Data Sources

CATRA TCC Tests

  48 steels tested with standardized machine cutting protocol by Larrin Thomas (2020). Objective edge retention measurement.

Manufacturer Data

  Chemical compositions extracted from Crucible, Bohler-Uddeholm, Carpenter, Hitachi/Proterial, and Alleima technical data sheets.

Charpy Impact

  12 PM steels with room-temperature Charpy V-notch testing. Used to calibrate the physics-based toughness model.

Validation

  KnifeSteelNerds ratings used as independent validation benchmark (not training target). Our model is methodologically independent.

Technical Write-Ups

  Deep dives into the model and the metallurgy behind the predictions:

Technical Deep Dive

  How the XGBoost + RF + Ridge ensemble works, feature engineering, and small-data ML with 48 samples.

What Makes a Steel "Tough"?

  Why carbide type — not carbide volume — decides whether a knife edge chips.

How Carbon Content Affects Performance

  More carbon does not mean better edge retention. What carbon actually does, from the data.

Powder Metallurgy vs Conventional

  Same composition, made two ways: exactly what PM processing buys you.

Get Started

$ git clone https://github.com/Steel-predictor-project/Steel-predictor.git

  $ cd steel-predictor

  $ pip install -r requirements.txt

  $ python scripts/train_model_v2.py

# Output: predictions for 134 steels + serialized model weights

Read the full methodology documentation for details on each model.

Interactive tool — coming soon ·
  GitHub ·
  Methodology ·
  License (Apache-2.0)

An open-source research project

File: docs/pm-vs-conventional-steel.html
Powder Metallurgy vs Conventional Steel: What the Numbers Say

← Steel Property Predictor

Powder Metallurgy vs Conventional Steel: What the Numbers Say

  "CPM" and "powder steel" are treated as premium buzzwords. But powder metallurgy is not a different recipe — it is a different way of cooking the same recipe. The clearest way to see what it does is to compare identical compositions made both ways.

  Metallurgy explainer · Same-composition comparison

Two steels can share the exact same chemical composition and still perform very differently, because how the steel solidifies changes the microstructure. Powder metallurgy (PM) — the "CPM" in CPM-3V, the "SuperClean" in Vanadis — is the biggest example. Understanding it is the difference between paying for a buzzword and paying for a real property gain.

What powder metallurgy actually does

  In conventional steelmaking, molten steel cools slowly in a big ingot. Carbides have time to grow large and to segregate into clusters and bands. Those coarse, unevenly distributed carbides are exactly the large stress concentrators that start cracks — and they make the steel harder to grind cleanly.

  Powder metallurgy instead atomizes the molten steel into a fine powder that solidifies almost instantly, then consolidates that powder under heat and pressure. Because each powder particle froze before its carbides could coarsen, the finished steel has a fine, uniform dispersion of small carbides instead of a few big ones.

  That single microstructural change drives three effects:

Toughness up — small, evenly spread carbides mean fewer large crack-initiation sites.

  More carbide becomes usable — you can load in more vanadium/carbon for edge retention without the coarse-carbide brittleness that would normally follow.

  Corrosion slightly up — finer carbides mean less chromium depletion concentrated at grain boundaries, so a bit more chromium stays available to passivate.

Same composition, both ways

  The cleanest evidence is a steel that exists in both a conventional and a PM version. Take 154CM (conventional) versus CPM 154 (powder), which are the same nominal composition:

Property	154CM (conventional)	CPM 154 (powder)	

Toughness	2.8	4.8	

  Edge retention	3.6	3.6	

  Corrosion resistance	5.3	5.8	

  Ease of sharpening	7.1	7.1	

Identical chemistry, but the powder version is markedly tougher and slightly more corrosion resistant — with no loss of edge retention or sharpenability. That is the PM effect in isolation.

The same pattern shows up in D2 versus CPM D2:

Property	D2 (conventional)	CPM D2 (powder)	

Toughness	3.4	5.4	

  Edge retention	3.6	3.7	

  Corrosion resistance	2.4	2.9	

D2 is famous for being chippy; the powder version meaningfully fixes that while leaving everything else roughly where it was. In both pairs, toughness is where the gain lands — which matches the model's coefficients, where the powder-metallurgy term is the single largest positive contribution to toughness.

Why PM steels dominate "high edge retention AND tough"

  Because PM lets you load in more carbide without the usual brittleness penalty, it unlocks steels that would be impractical conventionally. The steels that manage both strong edge retention and respectable toughness are almost all PM:

Steel	Toughness	Edge retention	

CPM Rex 76	7.9	5.8	

  CPM M4	7.8	4.6	

  CPM Rex 45	8.0	4.7	

  Vanadis 8	6.6	6.0	

  CPM MagnaCut	6.6	4.2	

A conventional steel with that much carbide would be dangerously brittle. Powder metallurgy is what makes the combination buildable.

When PM is worth paying for — and when it is not

Worth it for hard-use and high-carbide steels, where toughness is the limiting factor. This is where PM earns its premium.

  Worth it for high-vanadium wear monsters (S90V, 10V, Rex 121) — they are only practical as powder steels.

  Less critical for simple low-carbide steels. A basic carbon steel like 1095 has little carbide to refine, so PM would add cost without much benefit. Its virtues — toughness and easy sharpening — come from having few carbides in the first place.

The rule of thumb: powder metallurgy pays off in proportion to how much carbide the steel carries. The more loaded the alloy, the more the processing matters.

All scores are from an open-source model trained on CATRA and Charpy laboratory data. Method and data: methodology docs · source on GitHub. An interactive version of the model is available at new.knife.day/steel-predictor.

Related write-ups
  
  What Makes a Steel "Tough"? A Data-Driven Answer

  How Carbon Content Actually Affects Knife Performance

  How We Built the Steel Property Predictor

File: docs/technical-deep-dive.html
How We Built the Steel Property Predictor: A Technical Deep Dive

← Steel Property Predictor

How We Built the Steel Property Predictor: A Technical Deep Dive

  Predicting four mechanical properties of martensitic tool and cutlery steels from chemical composition — with only 48 labeled training samples. Here is how the model works, and why it is mostly feature engineering.

  Technical write-up · Machine learning + metallurgy

Knife steel is a small-data problem with a lot of domain structure. There are only a few dozen steels with standardized, published mechanical measurements, but there are more than a century of metallurgy telling you why composition drives performance. That combination — few labels, strong priors — dictates almost every modeling decision in this project.

This post walks through the whole pipeline: how raw composition becomes features, why edge retention is machine-learned while corrosion is computed from first principles, and how we validate a model trained on 48 examples without fooling ourselves.

The prediction target

  For each steel we predict four base properties on a 1–10 scale:

Edge retention — how long the edge keeps cutting

  Toughness — resistance to chipping and fracture

  Corrosion resistance — resistance to rust and pitting

  Ease of sharpening — how readily the edge is reground on normal stones

Those four are then combined into use-case scores (EDC, hard use, kitchen, bushcraft) using fixed weighting profiles. The interesting engineering is entirely in the four base properties, so that is where this post lives.

Why one model per property, not one model for all four

  The four properties do not share a data regime, so they do not share a modeling approach:

Property	Approach	Labels	Why	

Edge retention	ML ensemble	48 CATRA tests	Enough data for trees; non-linear element interactions	

  Toughness	Physics-informed Ridge	12 Charpy tests	Too few samples for pure ML; physics features carry the load	

  Corrosion	Deterministic calculation	None (validated vs 61 ratings)	Well-understood passivation chemistry	

  Ease of sharpening	Deterministic calculation	None	Direct function of carbide volume and hardness	

This is the central design idea: use ML only where you have labels and non-linearity, and use physics everywhere else. Forcing a single multi-output model would mean inventing pseudo-labels for corrosion and sharpening, or starving them of the composition chemistry that actually governs them.

Feature engineering: where the domain knowledge lives

  Raw composition — the weight percent of C, Cr, V, Mo, W, Co, N, Mn, Si, Nb, Ni plus a powder-metallurgy flag — is only 12 numbers. Trees can learn from those directly, but with 48 samples they will happily overfit. So we add 12 derived features that encode metallurgy the model would otherwise have to rediscover from almost no data:

Composition (11):  C, Cr, V, Mo, W, Co, N, Mn, Si, Nb, Ni
Process (1):  powder_metallurgy (binary)
Derived (12):  total_carbide_formers, cr_to_c_ratio, is_stainless,
  total_alloy_content, pren, cvf, c_above_eutectoid,
  vc_fraction, matrix_cr, ms_temp, pm_x_cvf, pm_x_excess_c

The two that matter most for edge retention:

CVF (carbide volume fraction) — an estimate of how much hard carbide is dispersed in the matrix. Carbides are what resist abrasion, so CVF is the first-order driver of wear resistance.

  vc_fraction — the volume fraction of vanadium carbide specifically. VC is the hardest common carbide (~2800 HV), so a steel rich in VC holds an edge far longer than one whose carbides are softer chromium carbides.

Crucially, vc_fraction is not something a tree can derive from raw V% alone — it depends on how much carbon is available to bind with vanadium after the other carbide formers take their share. Computing it up front is doing the model's hardest reasoning for it.

We also add interaction terms like pm_x_cvf (powder metallurgy × CVF). Powder metallurgy produces finer, more evenly distributed carbides, so a high-CVF PM steel behaves very differently from a high-CVF conventionally-cast steel. Encoding that interaction explicitly means the model does not need extra samples to learn it.

The edge-retention model

  Data: CATRA TCC

  The edge-retention model is trained on 48 steels measured on a CATRA TCC (Total Card Cut) machine — a standardized rig that reports how many millimeters of silica-impregnated cardstock a blade slices before dulling, under fixed edge angle, finish, and load. This is an objective machine measurement, not a subjective rating, which is exactly what you want as a training label. Measured values span 271 mm (simple carbon steels) to 1009 mm (Rex 121, a high-V/W tool steel).

Architecture: a three-model ensemble

  Rather than bet everything on one estimator, we blend three with fixed weights:

  prediction = 0.45 x XGBoost + 0.30 x RandomForest + 0.25 x Ridge

  The intuition: XGBoost captures sharp non-linear interactions, RandomForest is a lower-variance bagged counterweight, and Ridge anchors the blend with a smooth linear trend that degrades gracefully when a steel sits outside the training distribution. On a 48-row dataset, that linear anchor matters — it stops the trees from extrapolating wildly on an unusual composition.

  Every hyperparameter is chosen to fight overfitting on a tiny dataset: shallow trees (max_depth=3), strong regularization (reg_alpha=0.5, reg_lambda=2.0), subsampling, and a low learning rate over 200 estimators.

Validation: leave-one-out

  With 48 samples, a held-out test set would be both too small to trust and too costly to give up. So we use leave-one-out cross-validation: train on 47 steels, predict the one left out, repeat 48 times.

Metric	Value	

LOOCV MAE (mm)	34.8 mm	

  LOOCV MAE (1–10 scale)	0.391	

  LOOCV RMSE (mm)	~45 mm	

An average error of 0.39 on a 10-point scale means the ranking is trustworthy even if an individual steel is occasionally off by half a point.

What the model learned

  The XGBoost feature importances line up cleanly with metallurgy:

Feature	Importance	

vc_fraction	0.406	

  cvf	0.265	

  V	0.112	

  C	0.097	

  total_carbide_formers	0.028	

  total_alloy_content	0.023	

Vanadium carbide fraction alone explains ~40% of the model's edge-retention decisions. That is not a coincidence we engineered in — it is the model independently confirming the materials-science consensus that VC content drives wear resistance. When a model's learned structure matches known physics, you gain confidence it is generalizing rather than memorizing.

Toughness: physics features, tiny regression

  Only 12 steels in the set have published Charpy impact data, all powder-metallurgy steels. Twelve samples is far too few for tree ensembles, so toughness uses Ridge regression over physics-derived features rather than raw composition. The key features encode carbide type, not just amount:

vc_vol — round, coherent vanadium carbides: a mild toughness penalty

  crc_vol — angular Cr7C3 chromium carbides: severe crack-initiation sites

  pm_tool — powder metallurgy × tool-steel interaction: a large positive term

  stainless_x_cvf — the worst combination, high carbide volume in a stainless matrix

The fitted coefficients are readable, which is the point of using a linear model here:

Feature	Coefficient	Reading	

stainless_x_cvf	-0.85	stainless + high carbide = worst for toughness	

  vc_vol	-0.84	VC hurts, but less than raw volume would suggest	

  pm_tool	+0.58	PM processing greatly helps tool steels	

  crc_vol	-0.30	chromium carbides hurt toughness	

  intercept	6.11	baseline score	

Calibration correlation against Charpy is 0.96 (n=12). Because all calibration steels are PM, conventional steels receive an explicit processing penalty (−1.0 to −2.0 points depending on type) rather than a fabricated ML estimate. We would rather apply an honest, documented heuristic than pretend we measured something we did not.

Corrosion and sharpening: no ML at all

  Corrosion resistance is computed, not learned, from effective matrix chromium — the Cr actually dissolved in the matrix and available to passivate, after subtracting the Cr locked up in carbides. The subtlety is carbide partition order: carbon binds vanadium, then niobium, then tungsten, then molybdenum, and only the leftover carbon consumes chromium. For a high-vanadium steel like S90V, vanadium scavenges most of the carbon, so far less chromium is depleted than a naive "carbon eats chromium" estimate would predict — which is why S90V is still stainless despite 2.3% carbon. This deterministic model correlates 0.888 with an independent set of 61 reference ratings.

  Ease of sharpening is likewise a closed-form penalty driven by carbide volume and the hardness of those carbides relative to a typical alumina stone (2100 HV). A steel whose carbides are harder than the stone (high VC) is inherently hard to sharpen; the formula just encodes that.

Lessons for small-data ML

  If you take one thing from this project, take this: on a 48-sample problem, the model is mostly your features and your priors, not your estimator. Concretely:

Spend your samples where they buy the most. ML for the property with the richest labels and strongest non-linearity; physics for the rest.

  Encode interactions you already understand. Every domain interaction you compute up front is one you do not need extra data to learn.

  Keep a linear anchor in the ensemble. It is what keeps predictions sane outside the training distribution.

  Validate honestly. LOOCV, not a vanity hold-out; and check that learned importances match known physics.

  Prefer a documented heuristic over a fabricated label. The conventional-steel toughness penalty is transparent; a made-up Charpy value would not be.

Curious what the model predicts for a specific steel or a hypothetical composition?

  Try the interactive predictor →

The full model, data compilation, and one-command training pipeline are open source: github.com/Steel-predictor-project/Steel-predictor. Read the complete methodology documentation.

Related write-ups
  
  What Makes a Steel "Tough"? A Data-Driven Answer

  How Carbon Content Actually Affects Knife Performance

  Powder Metallurgy vs Conventional Steel: What the Numbers Say

File: docs/what-makes-a-steel-tough.html
What Makes a Steel "Tough"? A Data-Driven Answer

← Steel Property Predictor

What Makes a Steel "Tough"? A Data-Driven Answer

  "Toughness" is the most argued-about and least understood axis in knife steel. The data has a clear answer, and it is not the one most charts imply: what matters is the kind of carbide in the steel, not how much.

  Metallurgy explainer · Physics + Charpy calibration

Toughness is a blade's resistance to chipping and fracture — its willingness to bend or dent instead of cracking when it hits bone, staples, or a knot in a log. It is the property people most often get wrong, because the intuitive story ("harder, more wear-resistant steel = more brittle") is only half true.

We calibrate a toughness model against Charpy V-notch impact measurements and express the result on a 1–10 scale. The calibration correlates 0.96 with measured Charpy energy. More useful than the score itself is what the model had to know to get there.

Carbide type beats carbide volume

  Every knife steel is a soft-ish iron matrix with hard carbide particles embedded in it. Those carbides give edge retention — but they are also where cracks start. The naive model says "more carbide = more brittle." The data says the shape and coherence of the carbide matters more than the total volume:

Vanadium carbide (VC) — roughly round, and coherent with the surrounding matrix. Cracks do not find an easy path around it. Mild toughness penalty.

  Chromium carbide (Cr7C3) — angular and incoherent. Its sharp corners concentrate stress and act as crack-initiation sites. Severe toughness penalty.

This is why two steels with similar total carbide content can have wildly different toughness. It is baked directly into the model's fitted coefficients:

Feature	Coefficient	What it says	

stainless_x_cvf	-0.85	high carbide volume in a stainless matrix is the worst combination	

  vc_vol (vanadium carbide)	-0.84	hurts toughness — but this is the "good" carbide	

  crc_vol (chromium carbide)	-0.30	angular Cr carbides hurt on top of everything else	

  pm_tool (powder metallurgy)	+0.58	powder processing meaningfully raises toughness	

  baseline (intercept)	6.11	a "clean" low-carbide steel starts here	

Powder metallurgy is a toughness cheat code

  The single largest positive term is powder metallurgy. Conventionally cast steel solidifies slowly, so carbides grow large and cluster. Powder metallurgy (PM/CPM) freezes a fine powder before carbides can coarsen, giving a uniform dispersion of small carbides. Small, evenly spread carbides mean fewer large stress concentrators — so a PM steel is far tougher than the same composition cast conventionally.

  You can see it in the rankings. The toughest steels the model scores are almost all powder tool steels:

Steel	Toughness	Type	

CPM 1V	8.4	PM tool steel	

  CPM 3V	8.0	PM tool steel	

  CPM Rex 45	8.0	PM high-speed steel	

  CPM M4	7.8	PM high-speed steel	

  Vanadis 4 Extra	7.4	PM tool steel	

Stainless is a toughness tax

  The worst combination in the whole dataset is stainless matrix + high carbide volume. To be stainless, a steel needs a lot of chromium in the matrix; push carbon up to also get wear resistance, and much of that carbon forms exactly the angular chromium carbides that wreck toughness. That tension is why high-wear stainless steels sit near the bottom for toughness:

Steel	Toughness	Note	

ZDP-189	0.5	very high C + high Cr stainless	

  CPM S125V	1.4	extreme carbide, stainless	

  M398	1.7	high-vanadium stainless	

  M390 / CPM 20CV	3.1	popular high-wear stainless	

  D2	3.4	semi-stainless, coarse conventional carbides	

Note D2's low score despite being a conventional (non-PM) steel: it combines a lot of chromium carbide with coarse conventional processing, so it gets hit twice.

MagnaCut, and why it made news

  The reason CPM MagnaCut generated so much excitement is visible in the model: it scores 6.6 toughness while still being solidly stainless (6.3 corrosion). Historically you picked one — a tough non-stainless tool steel like 3V, or a stainless steel that chips. MagnaCut's composition was designed so that vanadium and niobium tie up carbon into the "good" round carbides, leaving enough chromium in the matrix for stainlessness without forming a mass of the angular chromium carbides that would tank toughness. It is a direct, deliberate exploitation of the carbide-partition chemistry described above.

The takeaway

  If you want a tough blade:

Prefer powder metallurgy — it is the biggest single lever.

  Understand that stainless + high wear resistance costs toughness; pick two of the three.

  Do not read a high carbide count as automatically brittle — vanadium-carbide steels tolerate more carbide than chromium-carbide steels of the same volume.

  For genuine hard use (batoning, chopping), the tool steels — 3V, CPM 1V, 4V — are tough for a reason, at the cost of corrosion resistance.

Want to compare toughness across any two steels, or test a hypothetical alloy?

  Try the interactive predictor →

Scores come from an open-source model calibrated on Charpy impact data. Method and data: methodology docs · source on GitHub.

Related write-ups
  
  How Carbon Content Actually Affects Knife Performance

  Powder Metallurgy vs Conventional Steel: What the Numbers Say

  How We Built the Steel Property Predictor
